Repository: Ramrajnagar/Micro-Q

# Micro-Q  Autonomous Materials Discovery Pipeline

> *"I already built a proof-of-concept of what you sell."*

**Micro-Q** is a localized, end-to-end materials discovery pipeline that mimics the core value proposition of **Novyte Materials' product Q**: going from a literature hypothesis to an optimized experimental design with scientific reasoning.

Built for the Novyte Materials.

---

## Architecture

```
                           ┌─────────────────────────────┐
  PDFs/TXT ──────────────▶ │  Component 1: PaperQA       │
   (Perovskite,            │  LangChain RAG + LangGraph   │
    Battery Electrolyte)   │  → Extracts "First Trial     │
                           │    Card" JSON with citations  │
                           └────────────┬────────────────┘
                                        │ structured params
                                        ▼
                           ┌─────────────────────────────┐
                           │  Component 2: Bayesian Opt  │
                           │  BoTorch (PyTorch GP)       │
                           │  → qEHVI acquisition        │
                           │  → Pareto frontier          │
                           │  → Next best 3 experiments  │
                           └────────────┬────────────────┘
                                        │ candidate points
                                        ▼
                           ┌─────────────────────────────┐
                           │  Component 3: Scientific    │
                           │  Diary                      │
                           │  LLM (OpenAI-compatible)    │
                           │  → "Why this formulation?"  │
                           │  → "Why not the others?"    │
                           └─────────────────────────────┘
```

---

## Components

### Component 1: PaperQA Literature Ingestion (The Hypothesis)

- **LangChain** RAG pipeline with **FAISS** vector store
- Ingests 3 sample material science papers (perovskite solar cells, battery electrolytes)
- A **LangGraph-inspired agent** extracts structured experimental parameters into a `FirstTrialCard` (JSON with citations)
- Mimics Novyte's PaperQA2 feature

### Component 2: Bayesian Optimization Loop (The Design Engine)

- **BoTorch** (PyTorch GP) multi-objective optimization
- 4-dimensional search space: precursor ratio, annealing temp, doping concentration, solvent ratio
- 3 objectives: maximize **mechanical strength**, minimize **production cost**, maximize **ionic conductivity**
- **qExpected Hypervolume Improvement (qEHVI)** acquisition function
- Pareto frontier computation
- Claims 65% fewer trials — demonstrated with synthetic objective functions

### Component 3: Scientific Reasoning Diary (The Differentiator)

- LLM-powered diary entries explaining every optimization decision
- "I selected Formulation X because it maximizes the Pareto frontier for strength, sacrificing a 5% increase in cost."
- "I rejected Formulation Y because its uncertainty bounds are too high given current data maturity."
- Uses `langchain-openai` — works with any OpenAI-compatible endpoint

### API Layer

- **FastAPI** backend with full REST API
- CORS-enabled for frontend integration
- Built-in `/docs` (Swagger UI) for interactive testing

---

## Project Structure

```
Micro-Q/
├── src/
│   ├── config.py                  # Environment-based config
│   ├── paper_qa/
│   │   ├── ingestion.py           # RAG pipeline (PaperStore)
│   │   ├── models.py              # Pydantic models (FirstTrialCard, etc.)
│   │   └── agent.py               # LangGraph extraction agent
│   ├── bayesian_opt/
│   │   ├── search_space.py        # Material search space + synthetic objectives

## Sample Output

After running the pipeline, check `data/output/pipeline_result.json`. The diary entry will look like:

> *"I have selected Formulation X (precursor_ratio=0.72, annealing_temp=0.58, doping=0.31, solvent=0.44) because it sits on the Pareto frontier with predicted strength of 0.91 and cost of 0.28 — the best trade-off in the current round. I rejected candidate Y (strength=0.67, cost=0.15) because its uncertainty bounds (σ=0.23) exceed our threshold given only 8 initial observations; it is a high-risk exploration point that should be revisited after 2 more rounds of data collection."*

---

## How This Maps to Novyte Materials' Stack

| Novyte Feature | Micro-Q Implementation |
|---|---|
| PaperQA2 (Literature RAG) | LangChain RAG + FAISS vector store |
| Active Learning (Bayesian Optimization) | BoTorch qEHVI multi-objective optimization |
| Multi-Objective Physics Constraints | 3-objective Pareto frontier (strength, cost, conductivity) |
| Scientific Diary | LLM-powered reasoning diary with rejected-alternative analysis |
| LangChain / LangGraph (required skill) | LangChain RAG + agentic extraction |
| FastAPI backend | FastAPI REST API |
| Python / PyTorch | Full Python stack with PyTorch GP |

---

File: data/papers/battery_electrolyte.txt
Title: A polyethylene oxide-based composite electrolyte for all-solid-state lithium batteries
Authors: Wan, J., Xie, J., Kong, X., et al.
Journal: Nature Nanotechnology, 2019, 14, 705-711
DOI: 10.1038/s41565-019-0465-3

Abstract: Solid polymer electrolytes offer a promising pathway toward safe, high-energy-density lithium metal batteries. However, their low ionic conductivity at room temperature has limited practical application. Here we report a composite solid electrolyte consisting of polyethylene oxide (PEO), lithium bis(trifluoromethanesulfonyl)imide (LiTFSI), and Al-doped Li6.4La3Zr1.4Ta0.6O12 (LLZTO) fillers that achieves an ionic conductivity of 2.2 × 10⁻⁴ S/cm at 25°C.

Experimental Methods: PEO (Mw = 600,000) and LiTFSI were dissolved in acetonitrile with an EO:Li ratio of 18:1. LLZTO nanoparticles (average diameter 200 nm) were dispersed in the solution at concentrations ranging from 1 to 20 wt%. The mixture was stirred at 50°C for 12 hours, then cast onto PTFE molds and dried at 60°C for 24 hours under vacuum. Free-standing membranes of approximately 100 µm thickness were obtained. The composite electrolyte was then annealed at 100°C for 2 hours to improve crystallinity.

Electrochemical Testing: Ionic conductivity was measured by electrochemical impedance spectroscopy (EIS) over a frequency range of 1 MHz to 0.1 Hz. The optimal composite with 10 wt% LLZTO showed an ionic conductivity of 2.2 × 10⁻⁴ S/cm at 25°C and 1.2 × 10⁻³ S/cm at 60°C. The electrochemical stability window extended to 5.2 V vs. Li/Li+.

Mechanical Properties: The tensile strength of the composite electrolyte was 12 MPa, compared to 4 MPa for pure PEO/LiTFSI. The addition of ceramic fillers increased the Young's modulus from 0.3 GPa to 1.2 GPa.

Battery Performance: LiFePO4|Li cells using the composite electrolyte delivered a capacity of 155 mAh/g at 0.5C and retained 92% capacity after 300 cycles at 60°C.

Key Parameters:
- PEO molecular weight: 600,000
- EO:Li ratio: 18:1
- LLZTO filler content: 10 wt% (optimal)
- Processing temperature: 50°C (stirring), 60°C (drying)
- Annealing: 100°C for 2h
- Membrane thickness: 100 µm
- Ionic conductivity: 2.2 × 10⁻⁴ S/cm (25°C)
- Tensile strength: 12 MPa
- Elastic modulus: 1.2 GPa

File: data/papers/perovskite_efficiency.txt
Title: Compositional engineering of perovskite solar cells for high efficiency
Authors: Saliba, M., Matsui, T., Seo, J. Y., et al.
Journal: Energy & Environmental Science, 2016, 9, 1989-1997
DOI: 10.1039/C5EE03874J

Abstract: The introduction of formamidinium (FA) and cesium (Cs) into methylammonium lead iodide (MAPbI3) has been shown to improve both the stability and efficiency of perovskite solar cells. Here we demonstrate a triple-cation perovskite composition, Cs0.05(MA0.17FA0.83)0.95Pb(I0.83Br0.17)3, that achieves stabilized power outputs of up to 21.1% and exhibits enhanced thermal stability compared to single-cation compositions.

Experimental Methods: The precursor solution was prepared by mixing formamidinium iodide (FAI, 1.0 M), lead iodide (PbI2, 1.1 M), methylammonium bromide (MABr, 0.2 M), and lead bromide (PbBr2, 0.2 M) in a 4:1 (v/v) mixture of anhydrous DMF:DMSO. Cesium iodide (CsI) was added from a 1.5 M stock solution in DMSO to achieve the desired Cs concentration. The triple-cation precursor was spin-coated at 1000 rpm for 10 seconds followed by 5000 rpm for 30 seconds. During the second step, 100 µL of chlorobenzene was poured onto the spinning substrate 15 seconds before the end of the program. The films were then annealed at 100°C for 60 minutes in a nitrogen-filled glovebox.

Device Characterization: Current-voltage (J-V) curves were measured under simulated AM 1.5G sunlight at 100 mW/cm². The optimized triple-cation device showed an open-circuit voltage (Voc) of 1.14 V, a short-circuit current density (Jsc) of 23.5 mA/cm², and a fill factor (FF) of 0.78, yielding a PCE of 21.1%. The hysteresis index was reduced to less than 3% compared to 12% for MAPbI3 devices.

Stability Testing: Unencapsulated devices retained 95% of their initial efficiency after 500 hours of continuous illumination at maximum power point tracking under ambient conditions (25°C, relative humidity 30-40%). In contrast, MAPbI3 devices degraded to 60% of initial efficiency under identical conditions.

Key Parameters:
- Precursor concentration: 1.0 M FAI, 1.1 M PbI2, 0.2 M MABr, 0.2 M PbBr2
- Cs concentration: 5% molar ratio
- Solvent ratio: DMF:DMSO 4:1 (v/v)
- Spin-coating: 1000 rpm (10s) + 5000 rpm (30s)
- Antisolvent: Chlorobenzene (100 µL, 15s before end)
- Annealing: 100°C for 60 min
- Best PCE: 21.1%
- Voc: 1.14 V
- Jsc: 23.5 mA/cm²
- FF: 0.78

File: data/papers/perovskite_stability.txt
Title: Efficient, stable and scalable perovskite solar cells using poly(3-hexylthiophene)
Authors: Jung, E. H., Jeon, N. J., Park, E. Y., et al.
Journal: Nature, 2019, 567, 511-515
DOI: 10.1038/s41586-019-1036-3

Abstract: Perovskite solar cells have achieved power conversion efficiencies exceeding 23%, but stability remains a critical barrier to commercialization. Here we demonstrate that poly(3-hexylthiophene) (P3HT) can serve as an efficient hole-transport material when combined with a two-dimensional perovskite capping layer. Devices achieve 22.7% efficiency and retain 95% of initial performance after 1370 hours of continuous operation.

Experimental Methods: The perovskite composition was (FAPbI3)0.95(MAPbBr3)0.05 with a 1.35 M precursor concentration in a 4:1 DMF:DMSO mixture. The solution was spin-coated at 4000 rpm for 25 seconds, with diethyl ether (500 µL) as the antisolvent dropped at 10 seconds. Films were annealed at 150°C for 10 minutes. A 2D perovskite capping layer was formed by spin-coating a solution of phenethylammonium iodide (PEAI, 5 mg/mL in isopropanol) at 5000 rpm for 30 seconds, followed by annealing at 100°C for 5 minutes. P3HT (15 mg/mL in chlorobenzene) was then spin-coated at 3000 rpm for 30 seconds as the hole transport layer.

Characterization: The optimized device achieved a Voc of 1.12 V, Jsc of 24.8 mA/cm², FF of 0.81, and PCE of 22.7%. The 2D capping layer effectively suppressed ion migration and reduced trap-state density from 3.2 × 10¹⁶ to 4.1 × 10¹⁵ cm⁻³.

Stability: Under continuous 1-sun illumination at 60°C in ambient air (relative humidity 40-50%), encapsulated devices retained 95% of initial PCE after 1370 hours of maximum power point tracking. Unencapsulated devices retained 82% after 1000 hours.

Key Parameters:
- Perovskite: (FAPbI3)0.95(MAPbBr3)0.05
- Precursor concentration: 1.35 M
- Solvent: DMF:DMSO 4:1
- Spin-coating: 4000 rpm, 25s
- Antisolvent: Diethyl ether, 500 µL at 10s
- Annealing: 150°C, 10 min
- PEAI concentration: 5 mg/mL in IPA
- P3HT concentration: 15 mg/mL in CB
- Best PCE: 22.7%
